Repository: hyperspy/exspy-demos

# exSpy demos

## Introduction

This repository contains [Jupyter Notebooks](https://jupyter.org/) to demo and learn
how to process electron energy loss spectroscopy (EELS) and X-ray energy dispersive spectroscopy (EDS)
with [exSpy](https://hyperspy.org/exspy). For learning purposes, we recommend to use them alongside the 
[exSpy User Guide](https://hyperspy.org/exspy).

*exSpy* uses the HyperSpy framework and to learn about generic functionalities of [HyperSpy](https://hyperspy.org),
see the [HyperSpy user guide](https://hyperspy.org/hyperspy-doc/current/index.html) and the [HyperSpy demos](https://github.com/hyperspy/hyperspy-demos).

## Visualising and running the demos.

### (Interactive) Running the demos online
Follow [this link](https://mybinder.org/v2/gh/hyperspy/exspy-demos/main)
or click the "launch binder" banner above to run the the demos on 
[mybinder.org](https://mybinder.org/). The demos will run remotely, 
and one can experiment with HyperSpy in a Jupyter notebook with no need 
to install or configure any software locally.

**Note:** depending on the remote server load, the interactive binder demo may 
take up to several minutes to load. For a quicker (but non-interactive) 
visualization, see below.

### (Non-interactive) Visualizing the demos online
Follow [this link](https://nbviewer.org/github/hyperspy/exspy-demos) 
or click on the "render nbviewer" banner above
to display the demos with the 
[Jupyter Notebook viewer](https://nbviewer.org). 
[nbviewer](https://nbviewer.org/) will allow you to view the notebooks online,
but you will not be able to change them or evaluate any code, like is possible with the 
[binder](https://mybinder.org/v2/gh/hyperspy/exspy-demos/main).

### Running and visualizing the demos locally

To run the demo notebooks locally, 
clone or download the [demos repository](https://github.com/hyperspy/exspy-demos) 
to your local
machine, install HyperSpy and
[Jupyter Lab](https://jupyterlab.readthedocs.io) or 
[Jupyter Notebook](https://jupyter-notebook.readthedocs.io)
and use either of Jupyter tools to run the notebooks.

#### (For developers) Testing the demos locally

To test the demos, install
[nbval](https://github.com/computationalmodelling/nbval) and
[pytest](https://pytest.org/) and run

```bash
$ pytest
```

To help visualize differences/errors, install
[nbdime](https://github.com/jupyter/nbdime) as well, and run the test with

```bash
$ pytest --nbdime
```

File: EDS/STEM_EDS_weld_interface_phases.ipynb
# STEM EDS element quantification and signal clustering

Investigating and segmenting phases based on their chemical fingerprints in e.g. scanning transmission electron microscopy (STEM) energy dispersive spectroscopy (EDS) can provide valuable information. Based on the investigations in [Sørhaug et al., Materials & Design, 2024](https://doi.org/10.1016/j.matdes.2024.112867) on aluminium-copper (Al, Cu) joints, the current notebook will reproduce the main results where intermetallic phase layers are identified using k-means++. (Figure 1.)

# Author 
* 2024.05.30 Jørgen A. Sørhaug - Developed EDS analysis of intermetallic phase layers in Al-Cu weld. 

# Requirements
* hyperspy version 1.7.6
* or exspy version 0.2 (and hyperspy version >= 2.0) and scikit-learn version 1.5.0

# Contents
1. [Specimen and data](#one)
2. [Loading and viewing](#two)
3. [Navigation binning and signal cropping](#three)
4. [Model fitting and element quantification](#four)
5. [Clustering intermetallic phase layers](#five)

# <a id='one'></a> 1. Specimen and data

The Al-Cu specimen and data are described in [Sørhaug, J. A. et al., Materials & Design, 2024](https://doi.org/10.1016/j.matdes.2024.112867). The specimen has been made by focused ion beam (FIB) lift-out, taken from the bimetallic weld interface. A platinum (Pt) precursor gas was deposited as protection prior to specimen lift-out and relocation to a Mo FIB-TEM grid. The ion source is gallium (Ga). Ga degenerate aluminium by infiltrating grain boundaries. High concentrations of Ga should therefore surround Al grain boundaries. 

Al-Cu intermetallic phases (IMPs) are investigated using STEM-EDS (JEOL JEM-ARM200CF integrated with CEOS spherical aberration correctors in probe and image forming optics). Since the Al is a 6xxx alloy with high concentrations of Si and Mg, we will investigate whether alloying elements can be found in the intermetallic layers.

![alt text](images/ga.png)

Figure 1: (a) Bright-field STEM image of the Al-Cu weld interface, revealing nano-sized intermetallic phases at the interface. (b) High-angle annular dark field STEM image. The objective here is to segment the four layers (Al, Al-rich IMP layer, Cu-rich IMP layer, and Cu) so that we can extract chemical information from layers of interest. (c) Summed EDS spectra from the Al-rich and Cu-rich IMPs. Si and Mg are found embedded in the Al-rich IMP layer.

# <a id='two'></a> 2. Loading and viewing
The data is available from [Zenodo repository](https://doi.org/10.5281/zenodo.10478342). This notebook uses the dataset found in the zipped folder named AW.

Import libraries:

```
%matplotlib inline
import hyperspy.api as hs
import numpy as np
import matplotlib.pyplot as plt
```

Check out working directory and change path accordingly:

```
import os
os.getcwd()
```

'/media/jorgeas/T7/Scripting/Tutorials/STEM_EDS'

Load HAADF STEM image and EDS spectrum. (Acquired synchronously.) The HAADF STEM image is identical to Figure 1 (b).

```
path = ''
haadf_fn = 'HAADF.dm3'
filename = 'EDSmap.dm3'


haadf = hs.load(path + haadf_fn) 
s = hs.load(path + filename)
```

[33;20mWARNING | Hyperspy | Numba is not installed, falling back to non-accelerated implementation. (hyperspy.decorators:254)[0m
[33;20mWARNING | Hyperspy | Numba is not installed, falling back to non-accelerated implementation. (hyperspy.decorators:254)[0m
[33;20mWARNING | Hyperspy | Numba is not installed, falling back to non-accelerated implementation. (hyperspy.decorators:254)[0m
[33;20mWARNING | Hyperspy | Numba is not installed, falling back to non-accelerated implementation. (hyperspy.decorators:254)[0m
[33;20mWARNING | Hyperspy | Numba is not installed, falling back to non-accelerated implementation. (hyperspy.decorators:254)[0m
[33;20mWARNING | Hyperspy | Numba is not installed, falling back to non-accelerated implementation. (hyperspy.decorators:254)[0m
[33;20mWARNING | Hyperspy | Numba is not installed, falling back to non-accelerated implementation. (hyperspy.decorators:254)[0m
[33;20mWARNING | Hyperspy | Numba is not installed, falling back to non-accelerated implementation. (hyperspy.decorators:254)[0m
[33;20mWARNING | Hyperspy | Numba is not installed, falling back to non-accelerated implementation. (hyperspy.decorators:254)[0m
[33;20mWARNING | Hyperspy | Numba is not installed, falling back to non-accelerated implementation. (hyperspy.decorators:254)[0m

Plot HAADF STEM image. The Al alloy is on the top, which is why we see particles dispersed. Pure Cu is at the bottom. Intermetallic phase layers are found in between.

```
haadf.plot()
```

Check if the metadata is imported correctly:

```
s.metadata
```

Check axes and data type:

```
s.axes_manager
```

```
s.data.dtype
```

Plot spectrum for signal inspection.

```
s.plot()
```

It can be seen that a single spectrum has very high counts (1391,195). The reason is unknown, but is likely caused by a Software lag causing the probe to be stationary for some time. The EDS detector was still operating. This will, however, not influence the final results:

```
s.inav[1391, 195].plot()
```

Plot sum spectrum.

```
s_sum = s.sum()
s_sum.plot()
```

Add elements to the signal: parent materials, alloy elements, contaminants (oxides, hydrocarbons, Ar from plasma cleaning) and elements stemming from the environment (FIB-TEM grid, Pt protection layer, TEM column).

```
main_Elements = ['Al','Cu']

minor_Elements = ['Si','Mg','Mn','Fe','Cr','Zr','Ti','C','O','Ga','Ar']#,'B']

environment_Elements = ['Mo','Co'] 

elements = main_Elements + minor_Elements + environment_Elements
```

Set the elements to the sum signal metadata, add lines, and plot.

```
s_sum.set_elements(elements)
s_sum.add_lines()

s_sum.plot(xray_lines = 'from_elements')
```

Investigate non-identified peaks.

```
observed_uncharacterised_peak = 9.4 # keV; 
width = 0.1

# Depending on the hyperspy version:
try: from exspy.misc.eds.utils import get_xray_lines_near_energy
except ModuleError: from hs.eds import get_xray_lines_near_energy 
    
print('E =', str(observed_uncharacterised_peak), "\u00B1", width, 'keV may be ' + 
      str(get_xray_lines_near_energy(energy = (observed_uncharacterised_peak), width = width)))
```

We see that Pt can explain the small peak, as Pt percursor gas was used to make a protection layer during specimen preparation. We don't expect Pt in the region of interest (it is several $\mu m$ away), but Pt X-rays are emitted as scattered electrons or X-rays from elsewhere hit the protection layer. 

Add Pt to the element list.

```
elements.append('Pt')
```

Re-plot the sum spectrum.

```
s_sum.set_elements(elements)
s_sum.add_lines()
s_sum.plot(xray_lines = 'from_elements')
```

Add elements of interest to the signal metadata. Pt will not be included as it is not part of the scanned ROI.

```
# Ignoring environment elements from the e.g. the microscope etc.
elements = main_Elements + minor_Elements

s.set_elements(elements)
s.add_lines()
```

Investigating the spatial distribution of elements can provide valuable information.

```
s.T.plot()
```

# <a id='three'></a> 3. Navigation binning and signal cropping
Because of the low number of counts in each pixel, the navigation axis will be binned to enhance the signal-to-noise ratio. We also crop the siganl to exclude energy ranges of no interest. This can benefit the model fitting later.

```
bins = (6,6,1) # x, y, signal

sb = s.rebin(scale = bins)
sb.add_elements(elements)
sb.plot()
```

Inspect the transposed signal.

```
sb.T.plot()
```

## 3.1 Crop signal
Check element X-ray ranges:

```
# Get hyperspy material elements as dictionary
try: from exspy.misc.elements import elements as mat_dict
except ModuleError: mat_dict = elements.as_dictionary()

maxE = ['',0] # Element, energy
for e in s.metadata.Sample.xray_lines:
    elem, line = e.split('_')
    energy = mat_dict[elem]['Atomic_properties']['Xray_lines'][line]['energy (keV)']
    if maxE[-1] < energy: 
        maxE[-1] = energy
        maxE[0] = elem
    print(elem + ':', energy, 'keV')
print('\nMaximum energy:', maxE, 'keV')
```

Al: 1.4865 keV
Ar: 2.9577 keV
C: 0.2774 keV
Cr: 5.4147 keV
Cu: 8.0478 keV
Fe: 6.4039 keV
Ga: 9.2517 keV
Mg: 1.2536 keV
Mn: 5.8987 keV
O: 0.5249 keV
Si: 1.7397 keV
Ti: 4.5109 keV
Zr: 15.7753 keV

Maximum energy: ['Zr', 15.7753] keV

Crop signal.

```
sig_range = (0.1, 16.5)

sbc = sb.isig[sig_range[0]:sig_range[-1]]
sbc.sum().plot(xray_lines = 'from_elements')
```

Check signal type (we want it to be EDSTEMSpectrum):

```
sbc
```

```
sbc.metadata
```

Save signal:

```
sbc.save(path + 'sbc.hspy')
```

# <a id='four'><a> 4. Model fitting and element quantification
We want to fit a model to out signal prior to element quantification. We will also use it for signal clustering.

```
s = sbc
```

Check signal Sample metadata:

```
s.metadata.Sample.elements
```

```
s.metadata.Sample.xray_lines
```

## 4.1 Create initial model

```
m = s.create_model(auto_background=False)
```

```
m.plot()
```

Define a polynomial background:

```
m.add_polynomial_background(order = 10)
```

```
m.plot()
```

Print model components and values:

```
m.components
```

```
m.print_current_values()
```

Fit the background:

```
m.fit(bounded = True)
m.fit_background()
m.calibrate_energy_axis(calibrate='scale')
m.calibrate_energy_axis(calibrate='offset')
```

```
m.plot()
```

## 4.2 Perform multifitting

```
m.multifit(iterpath = 'serpentine', show_progressbar=True)
```

Check model:

```
m.plot()
```

Define the sum spectrum and check if the model needs calibration.

```
s_sum = s.sum()
s_sum.plot(xray_lines = 'from_elements')
```

Re-fit backgruond.

```
m.fit_background()
m.fit(bounded = True)
```

Check model:

```
m.plot()
```

Save the model.

```
m.save(path + 'm.hspy')
```

Make the model into a signal. We will use this for signal clustering, as cluster analysis can be sensitive to intensities.

```
#ms = m.as_signal().data
try: ms.metadata = s.metadata
except AttributeError:
    for key in s.metadata.keys(): ms.metadata[key] = s.metadata[key]
ms.axes_manager = m.axes_manager
```

Check the difference between the summed model and signal:

```
plt.figure()
plt.plot(ms.sum(), label = 'model')
plt.plot(s.sum(), label = 'raw')
plt.legend()
```

Save model as signal:

```
ms.save(path + 'ms.hspy')
```

## 4.3 Element quantification
Define k-factors for Cliff-Lorimer quantification:

```
k_factors = dict()

k_factors['Al_Ka'] = 1.040
k_factors['Ar_Ka'] = 2.957
k_factors['C_Ka'] = 4.283
k_factors['Cr_Ka'] = 1.427 
k_factors['Cu_Ka'] = 2.023 
k_factors['Fe_Ka'] = 1.585 
k_factors['Fe_La'] = 6.021 
k_factors['Ga_Ka'] = 2.419 
k_factors['Ga_La'] = 4.719 
k_factors['Mg_Ka'] = 1.054 
k_factors['Mn_Ka'] = 1.526 
k_factors['O_Ka'] = 1.815 
k_factors['Si_Ka'] = 1.000
k_factors['Ti_Ka'] = 1.321 
k_factors['Zr_Ka'] = 6.94 
k_factors['Zr_La'] = 3.901
```

Set relevant k-factors:

```
line_list = np.array(s.metadata.Sample.xray_lines)
kfactors = [k_factors[line] for line in line_list]
```

Get model intensities:

```
m_intensities = m.get_lines_intensity(xray_lines=s.metadata.Sample.xray_lines)
```

Perform element quantification using the Cliff-Lorimer approach:

```
q = s.quantification(m_intensities, method='CL', factors=kfactors, 
                                        plot_result=False, composition_units='atomic', 
                                        absorption_correction = False)
```

[########################################] | 100% Completed | 101.38 ms

### 4.3.1 Plot quantified element maps
Plot quantified element maps:

```
hs.plot.plot_images(q, cmap = 'magma')
```

[<Axes: title={'center': 'Al'}, xlabel='x axis (µm)', ylabel='y axis (µm)'>,
 <Axes: title={'center': 'Ar'}, xlabel='x axis (µm)', ylabel='y axis (µm)'>,
 <Axes: title={'center': 'C'}, xlabel='x axis (µm)', ylabel='y axis (µm)'>,
 <Axes: title={'center': 'Cr'}, xlabel='x axis (µm)', ylabel='y axis (µm)'>,
 <Axes: title={'center': 'Cu'}, xlabel='x axis (µm)', ylabel='y axis (µm)'>,
 <Axes: title={'center': 'Fe'}, xlabel='x axis (µm)', ylabel='y axis (µm)'>,
 <Axes: title={'center': 'Ga'}, xlabel='x axis (µm)', ylabel='y axis (µm)'>,
 <Axes: title={'center': 'Mg'}, xlabel='x axis (µm)', ylabel='y axis (µm)'>,
 <Axes: title={'center': 'Mn'}, xlabel='x axis (µm)', ylabel='y axis (µm)'>,
 <Axes: title={'center': 'O'}, xlabel='x axis (µm)', ylabel='y axis (µm)'>,
 <Axes: title={'center': 'Si'}, xlabel='x axis (µm)', ylabel='y axis (µm)'>,
 <Axes: title={'center': 'Ti'}, xlabel='x axis (µm)', ylabel='y axis (µm)'>,
 <Axes: title={'center': 'Zr'}, xlabel='x axis (µm)', ylabel='y axis (µm)'>]

Define a dictionary containing the element-specific indices:

```
qlib = dict()
for i in s.metadata.Sample.elements:
    if np.where(line_list == i + '_La')[0]: qlib[i] = np.where(line_list == i + '_La')[0].tolist()[0]
    else: qlib[i] = np.where(line_list == i + '_Ka')[0].tolist()[0]
```

/tmp/ipykernel_841384/3154175358.py:3: DeprecationWarning: The truth value of an empty array is ambiguous. Returning False, but in future this will result in an error. Use `array.size > 0` to check that an array is not empty.
  if np.where(line_list == i + '_La')[0]: qlib[i] = np.where(line_list == i + '_La')[0].tolist()[0]

Plot specific element maps:

```
elem = 'Cu'
q[qlib[elem]].plot()
```

Plot all element maps:

```
for arg in qlib.keys(): q[qlib[arg]].plot()
```

Check line profiles:

```
EOI = ['Al','Cu'] # Define element maps to inspect
```

Define a line ROI:

```
roi = hs.roi.Line2DROI(x1 = 120, y1 = 0, x2 = 120, y2 = 32, linewidth = 3)
eoi = hs.signals.BaseSignal(q[qlib[EOI[0]]])
eoi.plot()
```

Get and plot lines:

```
lines = []
for i in range(len(EOI)):
    eoi = hs.signals.BaseSignal(q[qlib[EOI[i]]])
    eoi.plot()
    lines.append(roi.interactive(eoi))
    plt.close('all')

hs.plot.plot_spectra(lines, legend = EOI)
```

# <a id='five'><a>5 spactra clustering
It's important to be aware that signals outght to be similar prior to clustering. Otherwise we might get strange results. Spectrum intensities should therefore be normalized. 

We could've used environment elements such as signals from the Mo grid. However, as Al and Cu are the major elements and Al is not capable of exciting Mo, we will use the at.\% ratios between Al and Cu to normalize the model: 

\begin{align}
\text{ratio}_{ij} = \frac{[\text{elem.1}]_{ij}}{([\text{elem.1}]_{ij} + [\text{elem.2}]_{ij})}.
\end{align}

Specifically, we will use the peak value for either $\text{Al}_{K\alpha}$ or $\text{Cu}_{K\alpha}$ as defined by a threshold ratio. I.e. the threshold tells ut when to use the former or the latter.

## 5.1 Spectra normalization
Specify elements of interest (EOI) to cluster and define the element ratio map.

```
EOI = ['Al', 'Cu']

ratio_map = q[qlib[EOI[0]]] / (q[qlib[EOI[0]]] + q[qlib[EOI[1]]])
ratio_map.plot()
```

Specify $K\alpha$ line ranges (keV):

```
width = 0.1

E_vals = {EOI[0] : np.asarray([mat_dict[EOI[0]]['Atomic_properties']['Xray_lines']['Ka']['energy (keV)'] - width,
                              mat_dict[EOI[0]]['Atomic_properties']['Xray_lines']['Ka']['energy (keV)'] + width]), 
          EOI[1] : np.asarray([mat_dict[EOI[1]]['Atomic_properties']['Xray_lines']['Ka']['energy (keV)'] - width,
                              mat_dict[EOI[1]]['Atomic_properties']['Xray_lines']['Ka']['energy (keV)'] + width])}
```

Define the ratio map threshold and normalize the model:

```
ratio_thresh = 0.1

# Get shapes
(X, Y), E_scale = m.axes_manager.navigation_shape[::-1], m.axes_manager[-1].scale

# Define intensity scale map
SI_scale = np.ndarray((X,Y))

# Find max intensity for EOI1s Ka and store the value
si_temp = ms.isig[E_vals[EOI[0]][0]:E_vals[EOI[0]][1]]
scale_roi = np.where(ratio_map.data > ratio_thresh)
SI_scale[scale_roi] = si_temp.max(-1).data[scale_roi]

# Same as above for EOI2
si_temp = ms.isig[E_vals[EOI[1]][0]:E_vals[EOI[1]][1]]
scale_roi = np.where(ratio_map.data < ratio_thresh)
SI_scale[scale_roi] = si_temp.max(-1).data[scale_roi]

plt.figure()
plt.imshow(np.log(SI_scale))
plt.show()
```

Normalize signal model:

```
ms_scaled = hs.signals.Signal1D(np.divide(ms.deepcopy().data, np.reshape(SI_scale, SI_scale.shape + (1,)))) 
ms_scaled.plot()
```

Save signal:

```
ms.save(path + 'ms_scaled.hspy')
```

## 5.2 Spectra clustering
Cluster analysis compares and groups signals that lie closest together. Different algorithms exists with different clustering properties (see scikit-learn). Here, the simple k-means algorithm will be employed. As initialization is important, k-means++ will be used. It initializes centroids to be (generally) distant from one another. 

Estimate number of clusters:

```
best_k = ms_scaled.estimate_number_of_clusters(cluster_source="signal", metric="silhouette")
```

  0%|          | 0/9 [00:00<?, ?it/s]

```
ms_scaled.plot_cluster_metric()
```

We see that 8 cluster centers are suggested, but we are only interested in four. 

Unfold the model signal prior to clustering to avoid any chance of influence from how it's shape. Perform signal clustering:

```
from sklearn.cluster import KMeans, kmeans_plusplus

n_clusters = 4

c = ms.deepcopy()
c.unfold() # To avoid any influence from navigation shape
c_info = c.cluster_analysis(cluster_source = "signal", n_clusters = n_clusters, preprocessing = "norm", 
                                algorithm = KMeans(n_clusters = n_clusters, init = 'k-means++', 
                                max_iter = 100000), 
                                return_info = True)
ls = c.get_cluster_labels()
signals = c.get_cluster_signals()
c.fold()

# Reshape results:
labels = np.zeros((n_clusters,) + c.axes_manager.navigation_shape[::-1])
for i in range(n_clusters):
    labels[i] = np.reshape(ls.data[i], c.axes_manager.navigation_shape[::-1]).copy()
labels = hs.signals.Signal2D(labels)
```

Plot results

```
hs.plot.plot_images(labels)
```

[33;20mWARNING | Hyperspy | Axes labels were requested, but one or both of the axes units and/or name are undefined. Axes decorations have been set to 'ticks' instead. (hyperspy.drawing.utils:1166)[0m

[<Axes: title={'center': ' (0,)'}>,
 <Axes: title={'center': ' (1,)'}>,
 <Axes: title={'center': ' (2,)'}>,
 <Axes: title={'center': ' (3,)'}>]

```
hs.plot.plot_spectra(signals)
```

```
hs.plot.plot_signals([labels, signals])
```

It should be stressed that it's important to run the clustering several times to ensure consistent results. Due to initialization, some pixels might be labelled differently between each run. If many pixels are labelled differently, a different normalization routine should be used. It might also happen that clustering is not suitable. Here, little difference should take place between each run.

Save results

```
c.learning_results.save(path + 'learning_results')
```

## 5.2 Get segmented spectra
Remove outliers

```
labels.inav[2].plot()
```

```
# Identify the labels
label_ids = [1,2] 
min_size = 6 # Remove small pixels that are not of interest

from skimage.morphology import remove_small_objects as rso
nav_masks = np.asarray([rso(labels.data[i].astype(bool), min_size = min_size) for i in label_ids])
```

Save masks

```
np.save(path + 'intermetallic_layers', nav_masks)
```

## 5.3 Get spectra from defined IMP layers

```
import exspy
IMP_spectra = exspy.signals.EDSTEMSpectrum([np.sum(s.data[np.where(nav_masks[i])], axis = 0) for i in range(len(nav_masks))])

IMP_spectra.axes_manager[-1].scale = m.axes_manager[-1].scale
IMP_spectra.axes_manager[-1].offset = m.axes_manager[-1].offset
IMP_spectra.axes_manager[-1].units = m.axes_manager[-1].units

IMP_spectra.set_elements(elements)
IMP_spectra.add_lines()
IMP_spectra.plot(xray_lines = 'from_elements')
```

#### Plot with labels

```
fig, ax = plt.subplots()

sig_shape = s.axes_manager.signal_extent
sig_scale = s.axes_manager[-1].scale
xrange = np.linspace(sig_shape[0], sig_shape[1], s.axes_manager[-1].size)

ax.plot(xrange, IMP_spectra.data[0], c = 'tab:green', label = 'Sum layer 1')

# Annotate Mg_Ka:
ax.axvline(x = mat_dict['Mg']['Atomic_properties']['Xray_lines']['Ka']['energy (keV)'], 
              ymin = 0, ymax=1, c = 'k', alpha = 0.5)
ax.text(x = mat_dict['Mg']['Atomic_properties']['Xray_lines']['Ka']['energy (keV)'] - 0.5, 
              y = np.max(IMP_spectra.data + 4e3), s = 'Mg_Ka', rotation = 45)
ax.plot(xrange, IMP_spectra.data[1], c = 'tab:red', label = 'Sum layer 2')

# Annotate Si_Ka:
ax.axvline(x = mat_dict['Si']['Atomic_properties']['Xray_lines']['Ka']['energy (keV)'], 
              ymin = 0, ymax=1, c = 'k', alpha = 0.5)
ax.text(x = mat_dict['Si']['Atomic_properties']['Xray_lines']['Ka']['energy (keV)'] - 0.2, 
              y = np.max(IMP_spectra.data + 4e3), s = 'Si_Ka', rotation = 45)
# Set labels
ax.set_xlabel('energy (keV)')
ax.set_ylabel('Counts')
ax.legend()





# Inset ranges:
x1, x2, y1, y2 = 0, 2.0, 0, np.max(IMP_spectra.data) / 10 

# Inset's relative position:
axins = ax.inset_axes(
    [0.5, 0.3, 0.47, 0.47], # [x, y, width, height] w.r.t. ax
    xlim=(x1, x2), ylim=(y1, y2))

# Plot zoomed-in data:
axins.plot(xrange[int(x1/sig_scale):int(x2/sig_scale)], 
           IMP_spectra.data[0, int(x1/sig_scale):int(x2/sig_scale)], c = 'tab:green',
          alpha = 0.8)
axins.plot(xrange[int(x1/sig_scale):int(x2/sig_scale)], 
           IMP_spectra.data[1, int(x1/sig_scale):int(x2/sig_scale)], c = 'tab:red',
          alpha = 0.8)

# Put on horizontal lines:
axins.axvline(x = mat_dict['Mg']['Atomic_properties']['Xray_lines']['Ka']['energy (keV)'], 
              ymin = 0, ymax=1, c = 'k', alpha = 0.8)
axins.text(x = mat_dict['Mg']['Atomic_properties']['Xray_lines']['Ka']['energy (keV)'] - 0.2, 
              y = y2, s = 'Mg_Ka', rotation = 45)
axins.axvline(x = mat_dict['Si']['Atomic_properties']['Xray_lines']['Ka']['energy (keV)'], 
              ymin = 0, ymax=1, c = 'k', alpha = 0.8)
axins.text(x = mat_dict['Si']['Atomic_properties']['Xray_lines']['Ka']['energy (keV)'] - 0.2, 
              y = y2, s = 'Si_Ka', rotation = 45)

# Indicate inset:
ax.indicate_inset_zoom(axins, edgecolor="black")

plt.show()
```

Plot RGB image of the labele

```
from matplotlib.colors import ListedColormap

N = 256 # RGB values
vals = np.ones((N, 4)) 
alf = 1.0 

#quant_maps_scaled = (quant_maps_scaled-np.min(quant_maps_scaled))/(np.max(quant_maps_scaled)-np.min(quant_maps_scaled))*N

fig, ax1 = plt.subplots(nrows=1, ncols=1, figsize=(10, 4), sharex=True, sharey=True)

a = (0,1,0) # R
vals[:, 0] = np.linspace(1, a[0], N) #(start, stop, num = N)
vals[:, 1] = np.linspace(1, a[1], N)
vals[:, 2] = np.linspace(1, a[2], N)
vals[:, 3] = np.linspace(0, alf, N)
cmap1 = ListedColormap(vals.copy()) # Colormap object generated from a list of 
# colors.
im = ax1.imshow(nav_masks[0], cmap=cmap1, interpolation='nearest')

a = (1,0,0) # G
vals[:, 0] = np.linspace(1, a[0], N) 
vals[:, 1] = np.linspace(1, a[1], N)
vals[:, 2] = np.linspace(1, a[2], N)
vals[:, 3] = np.linspace(0, alf, N)
cmap2 = ListedColormap(vals.copy())

im = ax1.imshow(nav_masks[1], cmap=cmap2, interpolation='nearest')

ax1.axis('off')
fig.tight_layout()
plt.show()
```

```

```

File: EDS/TEM_EDS_nanoparticles.ipynb
# EDS-TEM quantification of core shell nanoparticles

Using machine learning methods, such as independent component analysis (ICA), the composition of embedded nanostructures, such as core-shell nanoparticles, can be accurately measured as demonstrated by D. Roussow et al., Nano Letters, 2015 (see the [full article](https://www.repository.cam.ac.uk/bitstream/handle/1810/248102/Roussouw%20et%20al%202015%20Nano%20Letters.pdf?sequence=1)). Using the same data, this notebook reproduces the main results of this article.


## Author

* 13/04/2015 Pierre Burdet - Developed for HyperSpy workshop at University of Cambridge

## Changes

* 29/05/2016 Duncan Johnstone. Update the syntax for HyperSpy 0.8.5 (Python 3 compatibility)
* 03/08/2016 Francisco de la Peña. Update the syntax for HyperSpy 1.1
* 06/08/2016 Francisco de la Peña. Update the syntax for HyperSpy 0.8.1
* 27/08/2016 Pierre Burdet. Update for workshop at EMC Lyon
* 04/04/2018 Joshua Taillon. Bugfix and update for workshop at NIST
* 18/07/2019 Katherine MacArthur. Update to include basic quantification, for M&M 2019 Portland

## Requirements

* HyperSpy 1.5.1

## <a id='top'></a> Contents

1. <a href='dat'> Specimen & Data</a>
2. <a href='#loa'> Loading and viewing data</a>
3. <a href='#counts'> Extracting Counts </a>
4. <a href='#quant'> Basic Quantification </a>
5. <a href='#bss'> Blind source separation of core/shell nanoparticles</a>
6. <a href='#bare'> Representative spectrum from bare cores</a>
7. <a href='#com'> Comparison and quantification</a>
8. <a href='#fur'> Going father: Isolating the nanoparticles</a>

# <a id='dat'></a> 1. Specimen & Data

The sample and the data used in this tutorial are described in 
D. Roussow, et al., Nano Letters, In Press (2015) (see the [full article](https://www.repository.cam.ac.uk/bitstream/handle/1810/248102/Roussouw%20et%20al%202015%20Nano%20Letters.pdf?sequence=1)).

FePt@Fe$_3$O$_4$ core-shell nanoparticles are investigated with an EDS/TEM experiment (FEI Osiris TEM, 4 EDS detectors). The composition of the core can be measured with ICA (see figure 1c). To prove the accuracy of the results, measurements on bare FePt bimetallic nanoparticles from a synthesis prior to the shell addition step are used.

<img src="images/core_shell.png" style="height:350px;">
Figure 1: (a) A spectrum image obtained from a cluster of core-shell nanoparticles. (b) The nanoparticles are comprised of a bi-metallic Pt/Fe core surrounded by an iron oxide shell on a carbon support. (c) ICA decomposes the mixed EDX signals into components representing the core (IC#0), shell (IC#1) and support (IC#2).

```
#Download the data (1MB)
from urllib.request import urlretrieve, urlopen
from zipfile import ZipFile
files = urlretrieve("https://www.dropbox.com/s/ecdlgwxjq04m5mx/HyperSpy_demos_EDS_TEM_files.zip?raw=1", "./HyperSpy_demos_EDX_TEM_files.zip")
with ZipFile("HyperSpy_demos_EDX_TEM_files.zip") as z:
    z.extractall()
```

# <a id='loa'></a> 2. Loading and viewing data

<a href='#top'> Table of contents</a>

Import HyperSpy, numpy and matplotlib libraries.

*Remember, if at any point you do not understand how a function operates, its help file can be loaded by typing the name of the command followed by a '?' into a cell and then running that cell.*

```
%matplotlib widget
import hyperspy.api as hs
```

Load the spectrum images of the bare nanoparticles and those with a core-shell structure.

```
c = hs.load("bare_core.hdf5", reader="hspy")
cs = hs.load("core_shell.hdf5", reader="hspy")
```

Check the metadata has imported correctly. In particular whether the list of elements you wish to analyse is correct.

```
cs.metadata
```

├── Acquisition_instrument
│   └── TEM
│       ├── Detector
│       │   └── EDS
│       │       ├── azimuth_angle = 0.0
│       │       ├── elevation_angle = 35.0
│       │       └── energy_resolution_MnKa = 130.0
│       ├── Stage
│       │   └── tilt_alpha = 0.0
│       ├── acquisition_mode = STEM
│       ├── beam_energy = 200.0
│       └── microscope = Microscope TecnaiOsiris 200 kV D658 AnalyticalTwin
├── General
│   ├── date = 14.10.2014
│   └── title = Core shell
├── Sample
│   ├── elements = array(['Fe', 'Pt'], dtype='<U2')
│   └── xray_lines = array(['Fe_Ka', 'Pt_La'], dtype='<U5')
└── Signal
    ├── binned = True
    ├── signal_origin = 
    └── signal_type = EDS_TEM

Plot the core-shell data to inspect the signal level:

```
cs.plot()
```

Plotting the integrated counts for the whole spectrum image is a good way to check what elements exist in the sample. Adding 'True' to the function also labels any elements from the metadata onto the spectrum.

```
cs.sum().plot(True)
```

## <a id='#counts'></a> 3. Extracting count maps of elements

<a href='#top'> Table of contents</a>

If they're not already added it is important to make sure all the elements you want to extract the intensities for are in the metadata of the sample.

```
cs.set_elements(['Fe','Pt'])
cs.set_lines(['Fe_Ka', 'Pt_La'])

c.set_elements(['Fe','Pt'])
c.set_lines(['Fe_Ka', 'Pt_La'])
#cs.add_elements and cs.add_lines also work if you don't want to override what is 
#already in the metadata.
```

Extracting lines can be done without any background or integration window parameters. However if none are specified the default integration window is 1 FWHM and no background subtraction is carried out.

Line_width is the distance from the x-ray line (in FWHM) the the background window is taken [left, right] allowing different distances for the two directions.
An asymmetric value is used here because otherwise the Pt background windows overlap with the Cu K$_β$ line from the sample grid.

```
bw = cs.estimate_background_windows(line_width=[5.0, 2.0])
iw =  cs.estimate_integration_windows(windows_width=3)
```

It is important to plot the windows to check that they are selecting the data correctly otherwise errors, particularly in background subtraction arise.

The integration windows are represented by dashed lines and background windows by solid lines. The estimated background is the plotted by the close to horizontal black lines.

```
cs.sum().plot(True, background_windows=bw, integration_windows=iw)
```

*Try running the previous two cells of code  above with line_width=[3.0,3.0] and see how this results in an erroneous, background subtraction by plotting the background lines. (You might need to zoom in to see it)*

How accurate background subtraction will be on a pixel-by-pixel basis can be see with this plot. 

The x and y sliders select a pixel in the particle images we plotted earlier. 

You should be able to find some examples (e.g. the Fe K$_α$ line at X=39, Y=44) of where the background subtraction still fails due to a poor signal-to-noise ratio in the data.

```
cs.plot(True, background_windows=bw, navigator='slider')
```

VBox(children=(HBox(children=(Label(value='x', layout=Layout(width='15%')), IntSlider(value=0, description='in…

Another way to adjust the location of the background windows is by changing specific numbers in the background window array individually.

Running the 'bw' command will output the array, which contains keV coordinates corresponding to the position of the background windows. Each row corresponds to a different element in the list given in the metadata. Remember arrays in Python start at (0,0).

These two commands therefore alter the position of the start and end points of the left-hand background window for Pt.

```
bw[1, 0] = 8.44
bw[1, 1] = 8.65
bw
```

array([[5.59527895, 5.73004913, 6.67344035, 6.80821052],
       [8.44      , 8.65      , 9.7630891 , 9.92358364]])

Often it is prudent to rebin the data such that counts per pixel are increased and a more reliable background subtraction can be carried out. This can be easily done with the rebin function to any new scale.

These functions will perform rebinning on both the core-shell ('cs') data and the core-only ('c') data. We define using the 'scale' parameter that we want 2x binning in X, 2x binning in Y, and 1x binning in Z (our counts).

*Note, as we are re-defining 'cs' or 'c', this overwrites our previously-imported data. This means running this command multiple times will re-bin the data multiple times. If you accidentally run this command too many times, simply re-import the data by running the 'hs.load' commands at the top of this workbook'.*

```
cs = cs.rebin(scale=(2,2,1))
c = c.rebin(scale=(2,2,1))
```

Finally, once the background subtraction windows have been selected to be in careful positions it is possible to extract the intensities. 

Note that exactly the same windows have been used for analysis of both the 'core' and 'core-shell' data sets. This is critical here as we are comparing the two datasets.

```
cs_intensities = cs.get_lines_intensity(background_windows=bw, integration_windows=iw)
c_intensities = c.get_lines_intensity(background_windows=bw, integration_windows=iw)
```

Each 'get_lines_intensity' command will create a list of images, again in the same order of the list of elements in the list of metadata. If the element is not in the metadata its intensity map will not be extracted.

We can then run 'cs_intensities' to confirm the that we have extracted intensity maps for all our elements of interest.

```
cs_intensities
```

[<BaseSignal, title: X-ray line intensity of Core shell: Fe_Ka at 6.40 keV, dimensions: (32, 32|)>,
 <BaseSignal, title: X-ray line intensity of Core shell: Pt_La at 9.44 keV, dimensions: (32, 32|)>]

```
# Plotting one particular image (in this case, the first, Fe_Ka map) can be done with:
cs_intensities[0].plot()
```

```
#All the intensity maps can be plotted using:
hs.plot.plot_images(cs_intensities, cmap='viridis', axes_decor=None, scalebar='all')
```

[<matplotlib.axes._subplots.AxesSubplot at 0x1d37648438>,
 <matplotlib.axes._subplots.AxesSubplot at 0x1d41f19438>]

Plotting and extracting intensity for both data sets can be condensed into one line.

```
axes = hs.plot.plot_images((c.get_lines_intensity(background_windows=bw, integration_windows=iw)
                                          + cs.get_lines_intensity(background_windows=bw, integration_windows=iw)),
                           scalebar='all', axes_decor=None, per_row=2, cmap='viridis')
```

## <a id='#quant'></a> 4. Quantification of count maps

<a href='#top'> Table of contents</a>

Hyperspy is able to carry out EDX quantification using k-factors 'CL', zeta-factors 'zeta', or cross_sections 'cross_sections'. 

All these methods are applied in the same way using the combination of the stack of intensities and and original data.

For 'zeta' or 'cross_section' quantification both a 'live_time' and a 'beam_current' should be in the metadata.

```
#Setting these parameters in the metadata.
cs.set_microscope_parameters(live_time = 6.15) #in seconds
cs.set_microscope_parameters(beam_current = 0.5) #in nA
```

```
#From Brucker software (Esprit) k-factors
factors = [1.450226, 5.75602]
```

```
quant = cs.quantification(cs_intensities, 'CL', factors=factors)
```

/Users/macark/Documents/Git/hyperspy/hyperspy/misc/material.py:42: RuntimeWarning: invalid value encountered in true_divide
  atomic_percent[i] /= sum_weight

```
quant
```

[<BaseSignal, title: atomic percent of Fe, dimensions: (32, 32|)>,
 <BaseSignal, title: atomic percent of Pt, dimensions: (32, 32|)>]

Again as with the intensities the quantification function result produces a list of images with atomic percent of each element (at least in the 'CL' case). 

In the 'zeta' and 'cross_section' methods more information is outputed from quantification. See the [EDS quantification](http://hyperspy.org/hyperspy-doc/current/user_guide/eds.html#eds-quantification) section of the documentation for more details.

Alternatively, if the factors are treated as cross_sections then the output result contains two lists of images, the first is a list of atomic *percent* maps (Index [0]) the second is a list of atomic *number* maps (Index [1]). This allows us to 'zero-out' regions of the image with too few counts.

*Please note these values aren't accurate cross-sections but can be used as such for the purpose of this demo.*

Ignore the warning produced, in this case we want to use a 1nm$^2$ probe size. As long as the pixel scale is calibrated in your spectrum image, probe size is taken as the pixel unless otherwise specified using s.set_microscope_parameters(probe_area = ?).

```
quant = cs.quantification(cs_intensities, 'cross_section', factors=factors)
```

/Users/macark/Documents/Git/hyperspy/hyperspy/_signals/eds_tem.py:654: UserWarning: Please note your probe_area is set to the default value of 1 nm². The function will still run. However if 1 nm² is not correct, please read the user documentations for how to set this properly.
  warnings.warn('Please note your probe_area is set to '
/Users/macark/Documents/Git/hyperspy/hyperspy/misc/eds/utils.py:528: RuntimeWarning: invalid value encountered in true_divide
  composition = number_of_atoms / total_atoms

```
quant
```

([<BaseSignal, title: atomic percent of Fe, dimensions: (32, 32|)>,
  <BaseSignal, title: atomic percent of Pt, dimensions: (32, 32|)>],
 [<BaseSignal, title: atom counts of Fe, dimensions: (32, 32|)>,
  <BaseSignal, title: atom counts of Pt, dimensions: (32, 32|)>])

Summing all the images containing numbers of atoms (quant[1]) gives us an image mapping out the total number of estimated atoms in the sample.

```
No_of_atoms = quant[1][0] + quant[1][1]
No_of_atoms.plot()
```

This 'total number of atoms' image can be used to make a mask and 'zero-out' any region of the image where the total counts equate to less than 1 atom count. This could also be done on an element by element basis instead.

```
Mask = No_of_atoms > 1.
hs.plot.plot_images([Mask*quant[0][0], Mask*quant[0][1]], scalebar ='all', cmap='viridis',
                   label=['Fe', 'Pt'], axes_decor='off', vmin=0, vmax=100)
```

[<matplotlib.axes._subplots.AxesSubplot at 0x1d34e9e7f0>,
 <matplotlib.axes._subplots.AxesSubplot at 0x1d33d8f780>]

## <a id='bss'></a> 5. Blind source separation of core/shell nanoparticles

<a href='#top'> Table of contents</a>

Apply blind source separation (ICA) to obtain a factor (spectrum) corresponding to the core.

```
cs.change_dtype('float')
cs.decomposition()
```

```
ax = cs.plot_explained_variance_ratio()
```

ICA on the three first components.

```
cs.blind_source_separation(3)
```

```
axes = cs.plot_bss_loadings()
```

```
axes = cs.plot_bss_factors()
```

The first component corresponds to the core.

```
s_bss = cs.get_bss_factors().inav[0]
```

## <a id='bare'></a> 6. Representative spectrum from bare cores

<a href='#top'> Table of contents</a>

To obtain an integrated representative spectrum of the bare nanoparticles, the low intensity of Pt L$_{\alpha}$ is masked.

```
pt_la = c.get_lines_intensity(['Pt_La'])[0]
mask = pt_la > 12
```

```
axes = hs.plot.plot_images((mask, pt_la * mask), axes_decor=None, colorbar=None,
                           label=['Mask', 'Pt Lα intensity'], cmap='viridis')
```

To apply the mask, the navigation dimensions of the mask must be manipulated to match the navigation dimensions of the EDS spectrum image. This is achieved crudely via first generating a mask using the built in vacuum_mask() method and then overwriting the data with the mask generated above.

```
c_mask = c.sum(-1)
c_mask.data = mask.data
```

The sum over the particles is used as a bare core spectrum.

```
s_bare = (c * c_mask).sum()
```

## <a id='com'></a> 7. Model fitting and quantification

<a href='#top'> Table of contents</a>

With a greater signal to noise ratio from integrating the spectrum curve fitting now beceoms possible as a method of intensity extraction. 

First we stack together the spectrum of bare particles and the first ICA component.

```
s_bare.change_dtype('float')
s = hs.stack([s_bare, s_bss], new_axis_name='Bare or BSS')
s.metadata.General.title = 'Bare or BSS'
```

```
axes = hs.plot.plot_spectra(s, style='mosaic', legend=['Bare particles', 'BSS #0'])
```

### Method 1 - Window extraction

X-ray intensities measurement with background subtraction, using the windows created earlier.

```
s.plot(background_windows=bw, integration_windows=iw)
```

```
sI = s.get_lines_intensity(background_windows=bw, integration_windows=iw)
```

```
print('Bare core Fe_Kα/Pt_Lα ratio: \t{:.2f}'.format(list(sI[0].inav[0].data / sI[1].inav[0].data)[0]))
print('BSS Fe_Kα/Pt_Lα ratio: \t\t{:.2f}'.format(list(sI[0].inav[1].data / sI[1].inav[1].data)[0]))
```

Bare core Fe_Ka/Pt_La ratio: 	0.19
BSS Fe_Ka/Pt_La ratio: 		0.18

### Method 2 - Model fitting

Measure X-ray intensity by fitting a Gaussian model

```
#Removing the low energy part of the spectrum as this is not a region we're interested in.
m = s.isig[5.:15.].create_model()
```

```
#These lines needed to be added to the model because they are not in the metadata. 
#In this way they are included in the curve fitting but not in the final quantification.
m.add_family_lines(['Cu_Ka', 'Co_Ka'])
```

```
m.components
```

   # |      Attribute Name |      Component Name |      Component Type
---- | ------------------- | ------------------- | -------------------
   0 |  background_order_6 |  background_order_6 |          Polynomial
   1 |               Fe_Ka |               Fe_Ka |            Gaussian
   2 |               Fe_Kb |               Fe_Kb |            Gaussian
   3 |               Pt_La |               Pt_La |            Gaussian
   4 |              Pt_Lg1 |              Pt_Lg1 |            Gaussian
   5 |              Pt_Lb3 |              Pt_Lb3 |            Gaussian
   6 |               Pt_Ll |               Pt_Ll |            Gaussian
   7 |              Pt_Lb2 |              Pt_Lb2 |            Gaussian
   8 |               Pt_Ln |               Pt_Ln |            Gaussian
   9 |              Pt_Lb1 |              Pt_Lb1 |            Gaussian
  10 |              Pt_Lg3 |              Pt_Lg3 |            Gaussian
  11 |              Pt_Lb4 |              Pt_Lb4 |            Gaussian
  12 |               Cu_Ka |               Cu_Ka |            Gaussian
  13 |               Cu_Kb |               Cu_Kb |            Gaussian
  14 |               Co_Ka |               Co_Ka |            Gaussian
  15 |               Co_Kb |               Co_Kb |            Gaussian

```
m.plot()
```

```
m.multifit()
```

HBox(children=(IntProgress(value=0, max=2), HTML(value='')))

```
m.fit_background()
```

```
m.calibrate_energy_axis()
```

```
m.plot()
```

```
sI = m.get_lines_intensity()[:2]
sI
```

[<BaseSignal, title: Intensity of Fe_Ka at 6.40 keV from Bare or BSS, dimensions: (2|)>,
 <BaseSignal, title: Intensity of Pt_La at 9.44 keV from Bare or BSS, dimensions: (2|)>]

Set up the kfactors for Fe K$_{\alpha}$ and Pt L$_{\alpha}$.

```
#From Brucker software (Esprit)
kfactors = [1.450226, 5.075602]
```

Quantify with Cliff Lorimer.

```
composition = s.quantification(method="CL", intensities=sI, factors=kfactors)
```

```
print('             |-----------------------------|')
print('             |     Atomic compositions     |')
print('             |-----------------------------|')

print(' \t     |  Bare core  |   BSS Signal  |')
print('|------------|-------------|---------------|')
print('| Fe (at. %) |    {:.2f}    |     {:.2f}     |'.format(composition[0].data[0], composition[0].data[1]))
print('| Pt (at. %) |    {:.2f}    |     {:.2f}     |'.format(composition[1].data[0], composition[1].data[1]))
print('|------------|-------------|---------------|')
```

             |-----------------------------|
             |     Atomic compositions     |
             |-----------------------------|
             |  Bare core  |   BSS Signal  |
|------------|-------------|---------------|
| Fe (at. %) |    16.64    |     15.98     |
| Pt (at. %) |    83.36    |     84.02     |
|------------|-------------|---------------|

## <a id='fur'></a> 6. Going further

<a href='#top'> Table of contents</a>

Further image processing with [scikit-image](http://scikit-image.org/) and [scipy](http://www.scipy.org/). Apply a watershed transformation to isolate the nanoparticles.

- Transform the mask into a distance map.
- Find local maxima.
- Apply the watershed to the distance map using the local maximum as seed (markers).

Adapted from this scikit-image [example](http://scikit-image.org/docs/dev/auto_examples/plot_watershed.html).

```
from scipy.ndimage import distance_transform_edt, label
from skimage.morphology import watershed
from skimage.feature import peak_local_max
```

```
distance = distance_transform_edt(mask.data)
local_maxi = peak_local_max(distance, indices=False,
                            min_distance=2, labels=mask.data)
labels = watershed(-distance, markers=label(local_maxi)[0],
                   mask=mask.data)
```

```
axes = hs.plot.plot_images(
    [pt_la.T, mask.T, hs.signals.Signal2D(distance), hs.signals.Signal2D(labels)],
    axes_decor='off', per_row=2, colorbar=None, cmap=['viridis','tab20'],
    label=['Pt Lα intensity', 'Mask',
           'Distances', 'Separated particles'])
```

```

```
